Repository: lanl/HopPyBar

# HopPyBar

## Overview
A python program to import, analyze, and export Split-Hopkinson Pressure Bar (Kolsky Bar) data.

This program serves as a developmental platform to "whitebox" the data analysis process (in constrast to similar "blackbox" programs).

Data streams can be captured (in-situ) to enable advanced or unconventional analyses, statistics, and comparisons. General workflow will import SHPB data in one of a number of formats, identify relevant portions of data signals, and convert to stress-strain-strainrate to show material behavior as a function of dynamic testing. Dispersion correction functionality is built in. Several export options exist, with an option to add additional metadata for easier import to Granta (or similar) database.

## Required Distribution/Packages
HopPyBar should work on any modern python distribution, and development currently uses Python 3.14. Older versions of Python3 or required packages should work in most cases (and may throw a deprecation warning in the command line output). Otherwise, common packages are used throughout to make installation and use easier with conda/macports/homebrew/etc. Generally, most of the heavy lifting is done by matplotlib, numpy, pandas, and PyQt5/6. Occasionally, there are non-standard (but still common) required packages (e.g. mpmath for dispersion correction, openpyxl for output to excel spreadsheets).

## Usage
To use the program, just run the HopPyBar.py main file and follow the prompts. A window will pop up to allow for selection of input file and other options. Sometimes, plots will pop up which require action (prompting a user to select a window of data). For example, to select the incident pulse, a plot will appear with the imported data on the left and a zoomed view on the right. Click and drag to select the incident pulse, at which point the zoomed view will update. If changes are desired at this point, a user can click and drag on the left again, until they are happy with the selection. To continue, simply close the plot window and the program will continue. Not every pop-up requires an action... Some are informational (like the plot of 1-, 2-, and 3-wave results). Some are optional (e.g. the background selection, transmitted pulse selection, or pulse timing adjustment plots can all accept user input, but if the user closes the plot without making a selection a default behavior is used instead). Once a user reaches the end of the program, it will terminate on it's own. To run a new file (or re-analyze a previous dataset), just run the main program again.

## Other Info
Full license info can be found [here](LICENSE)

© 2023. Triad National Security, LLC. All rights reserved.
This program was produced under U.S. Government contract 89233218CNA000001 for Los Alamos
National Laboratory (LANL), which is operated by Triad National Security, LLC for the U.S.
Department of Energy/National Nuclear Security Administration. All rights in the program are.
reserved by Triad National Security, LLC, and the U.S. Department of Energy/National Nuclear
Security Administration. The Government is granted for itself and others acting on its behalf a
nonexclusive, paid-up, irrevocable worldwide license in this material to reproduce, prepare.
derivative works, distribute copies to the public, perform publicly and display publicly, and to permit.
others to do so.

Approved for Public Release: C# O4628

File: examples/mini-Kolsky/PMMA-13/PMMA_13_Input.dat
Test Date	3/2/18		
Test Time	4:55:11 PM		
System ID	mini		
Test Loading	Compression		
Sample Description	PMMA #13		
Initial Sample Diameter (mm)	1.54	mm	
Initial Sample Length (mm)	1.47	mm	
Test Temperature (ºC)	20	C	
Breech Pressure (psi)	50.4	psi	
Striker Length (mm)	25.4	mm	
Tip Material	None		
Sample Lubrication	None		
Sample Material	PMMA		
Incident Calibration ID	Al_7075T6_mini_i_20180301		
Transmitted Calibration ID	Al_7075T6_mini_t_20180301		
Raw Data File Name	PMMA_13_20180302.raw		
Incident/Reflected Bar Gain	100		
Transmitted Bar Gain	100		
Desired Striker Velocity (m/s)	0	m/s	
Gap(mm)	0		
			
Incident Bar Properties			
Incident Bar ID	Al_7075T6_mini_i_20180301		
Incident Bar Description	"Aluminum alloy (7075-T6) bars, 2.1 mm SQUARE"		
Incident Bar Calibrated Gage Factor	2.1		
Incident Bar Calibrated Reflected Time (µs)	40.394	us	
Incident Bar Reflected Time Sound Speed (m/s)	4865.900383	m/s	
Incident Bar Calibration Date	3/1/18		
Incident Bar Gage Description	Strain gage values nominal		
Incident Bar Young's Modulus (GPa)	71.7	GPa	
Incident Bar Poisson Ratio	0.332713755		
Incident Bar Rod Sound Speed (m/s)	5051.306803	m/s	c_0=c_s*SQRT(2*(1+poisson))
Incident Bar Longitudinal Sound Speed (m/s)	5051	m/s	
Incident Bar Shear Sound Speed (m/s)	3094	m/s	
Incident Bar Density (g/cm^3)	2.81	g/cm^3	
Incident Bar Diameter (mm)	2.380880043	mm	
Incident Bar Strain Gage Location (mm)	102.02	mm	
Incident Bar Excitation Voltage (V)	10	V	
Incident Bar Calibrated Gain	100		
			
Transmitted Bar Properties			
Transmitted Bar ID	Al_7075T6_mini_t_20180301		
Transmitted Bar Description	"Aluminum alloy (7075-T6) bars, 2.1 mm SQUARE"		
Transmitted Bar Calibrated Gage Factor	2.1		
Transmitted Bar Calibration Date	3/1/18		
Transmitted Bar Gage Description	Strain gage values nominal		
Transmitted Bar Young's Modulus (GPa)	71.7	GPa	
Transmitted Bar Poisson Ratio	0.332713755		
Transmitted Bar Rod Sound Speed (m/s)	5051.306803	m/s	
Transmitted Bar Longitudinal Sound Speed (m/s)	5051	m/s	
Transmitted Bar Shear Sound Speed (m/s)	3094	m/s	
Transmitted Bar Density (g/cm^3)	2.81	g/cm^3	
Transmitted Bar Diameter (mm)	2.380880043	mm	
Transmitted Bar Strain Gage Location (mm)	101.35	mm	
Transmitted Bar Excitation Voltage (V)	10	V	
Transmitted Bar Calibrated Gain	100		
			
Square Sample Dimensions			
d1	1.33		
d2	1.4		
d_equiv (goes to B6)	1.54		''=SQRT((4*B59*B60)/PI())
			
Square Bar Dimensions			
d_bar_i	2.11		
d_bar_t	2.11		
d_bar_i_equiv (goes to B36)	2.380880043		''=SQRT((4*B64^2)/PI())
d_bar_t_equiv (goes to B53)	2.380880043		''=SQRT((4*B65^2)/PI())
